Repository: learningmatter-mit/ZeoliteSynMetrics

# Benchmarking method for predicting OSDA applicability in zeolite synthesis
This repository contains code and analysis relevant to the manuscript "Learning descriptors to predict organic structure-directing agent applicability in zeolite synthesis" by Alexander J. Hoffman, Mingrou Xie, and Rafael G&oacute;mez-Bombarelli. This work assesses methods to identify the best organic structure-directing agent (OSDA) to synthesize a given zeolite. There are two folders:

1. `data`: contains the cleaned dataset for all OSDA-zeolite pairs for which we could estimate binding entropies (`clean_all_data.csv`), a sample of this dataset used to perform the SISSO run (`sisso_sample.csv`&mdash;formatted to fit the input format for the SISSO code&mdash;and `sisso_sample_for_analysis.csv`&mdash;formatted for analysis in the notebook), the computed formation energies for the zeolites studied in this work (`form_E.csv`), and the expressions that were generated by SISSO from these data (`sisso_expressions.txt`).
2. `notebooks`: contains notebooks for analysis and regenerating figures from the manuscript.

There are 5 Python notebooks in the `notebooks` directory:

1. `classifier_tests.ipynb`: this notebook contains quick tests where we train random forest and neural network (NN) classifiers on the data we have for zeolite synthesis to predict whether or not these methods accurately identify existing OSDA-zeolite pairs.
2. `data_preparation.ipynb`: this notebook contains the code used to clean the data from the previous study from our group (Schwalbe-Koda et al., Science (2021)) and add the binding entropy estimations from the equations of Dauenhauer and Abdelrahman (ACS Cent. Sci. (2018)).
3. `formation_comparison.ipynb`: this notebook contains a comparison between formation energies of pure silica frameworks computed using DFT (at the PBE-D3 level) and the DREIDING forcefield.
4. `sisso_equation_initial.ipynb`: this notebook contains the code to parse and organize the outputs of a SISSO run from the data gathered in this manuscript. Specifically, it:
    - parses and computes the related values for the descriptors (equations) produced by SISSO
    - fits decision tree and logistic models to those equations to screen them for the best candidate descriptors
5. `analysis.ipynb`: this notebook analyzes the data for our manuscript and contains the code to reproduce the plots. Specifically, it:
    - computes the literature recall area-under-the-curve (AUC) for the various metrics that we constructed in the paper ($E_{ij,T}$, $E_{\text{form},ij,T}$, $\Delta E_{\text{form},ij}$, $A_{ij,T}$, and the best SISSO descriptor $\alpha_T$)
    - reproduces all of the plots in the main text of the manuscript and most of the plots in the supporting information

File: data/expt_dft_dreiding_formation_comparison.csv
framework,expt_form_enthalpy,dft_formation_energy,dreiding_formation_energy
MEL,8.2,10.365870391225714,-4.59213204502199
MWW,10.4,12.35267316385989,6.187546082801605
IFR,10.0,11.165002582448434,-8.676534697445867
ITE,10.1,11.79409781707738,-1.0038487482250873
AST,10.9,14.138416726998294,-21.397559813989584
STT,9.2,12.218515148043254,-2.9078385987476243
CHA,11.4,13.53597092690117,2.08098462782543
BEA,9.3,12.204189053571708,18.46242389829939
MFI,6.8,9.922021073428626,-2.9993623110789804
CFI,8.8,13.047070692121572,-19.93775051367957
ISV,14.4,14.258224208076747,6.976160622708488
AFI,7.2,11.423608244788255,-21.17482263504141
MTW,8.7,10.42687034767095,-25.740145321057003
FAU,13.6,14.004951319295884,-16.816052520079413
FER,6.6,10.927389424591237,10.964495796583122
